Repository: PPraveen2230/Perovskite-stability---prediction

This project work is about predicting perovskite stability  using tolerance factor which can be learned from machine learning models

# Perovskites and the Goldschmidt tolerance factor

Perovskites constitute a class of materials having the basic formula $ABX_3$ and displaying a common structure in which a smaller metal cation $B$ (e.g. a transition metal) resides in corner-sharing octahedra of $X$ anions (e.g. $O^{2-}$, $Cl^-$, $Br^-$) and a larger $A$ metal cation (e.g. alkali, alkaline earth or lanthanide) has a 12-fold coordination with the $X$ anions. This class of compounds has a remarkable variety of electronic, magnetic, optical, mechanical, and transport properties. Such variety is derived from the possibility of tuning the materials propertites by the composition. About 90% of the metallic chemical elements of the periodic table can be stabilized in a perovskite structure. Therefore, perovskites are versatile materials suitable for a number of applications including photovoltaics, thermoelectrics and catalysis. 

The first step to design new perovskites is to assess their stability. For this purpose, the Goldschmidt tolerance factor, $t$, has been extensively used to predict the stability of a material in the perovskite structure based on the (Shannon) ionic radii,$r_i$, of each ion $(A,B,X)$ in the chemical formula $ABX_3$: 

$$ t=\frac{r_A+r_X}{\sqrt2(r_B+r_X)} $$

$t$ measures how much the $A$-site cation fits into the corner-sharing octahedral network in a cubic crystal structure. It indicates the compatibilty of a given set of ions with the ideal, cubic perovskite structure ($t\approx1$). Distortions from the cubic structure arise from size mismatch between cations and anions, which results in perovskite structures other than cubic (e.g. orthorhombic, rhombohedral). However, when these distortions are too large, the perovskite structure may be unstable and non-perovskites structures are rather formed.

The accuracy of the Goldschmidt factor is, however, often insufficient to screen for new potential materials and several modification have been proposed to overcome this issue. In this tutorial, we show how data can be used to derive tolerance factors for perovskite stability. 

This dataset is collected based on the following publication:

<div style="padding: 1ex; margin-top: 1ex; margin-bottom: 1ex; border-style: dotted; border-width: 1pt; border-color: blue; border-radius: 3px;">
C. Bartel, C. Sutton, B. R. Goldsmith, R. Ouyang, C. B. Musgrave, Luca M. Ghiringhelli, M. Scheffler: <span style="font-style: italic;">New tolerance factor to predict the stability of perovskite oxides and halides</span>, Sci. Adv.  5, eaav0693 (2019) <a href="https://advances.sciencemag.org/content/advances/5/2/eaav0693.full.pdf" target="_blank">[PDF]</a> .
</div>

Some scripts and data tables for this notebook have been adapted from the content of: 
<div style="padding: 1ex; margin-top: 1ex; margin-bottom: 1ex; border-style: dotted; border-width: 1pt; border-color: blue; border-radius: 3px;">
<a href="https://github.com/CJBartel/perovskite-stability" target="_blank">https://github.com/CJBartel/perovskite-stability</a> 
</div>

File: train.csv (part 1 of 5)
material,rA,rB,rX,nA,nB,nX,rA_rB_ratio,rA_rX_ratio,rB_rX_ratio,rS_A,rP_A,Z_A,HOMO_A,LUMO_A,EA_A,IP_A,rS_B,rP_B,Z_B,HOMO_B,LUMO_B,EA_B,IP_B,rS_X,rP_X,Z_X,HOMO_X,LUMO_X,EA_X,IP_X,rX_rB_ratio,t_sisso,t,tau,p_t_sisso,exp_label
AgBiO3,1.28,0.76,1.4,1,5,-2,1.68421,0.914286,0.542857,1.3241,1.9044,47,-4.40216039,-0.246293078,-1.475586841,7.755963446,0.9899,1.3017,83,-4.568780683,-4.56878084,-1.6542288,7.913869695,0.4608,0.4333,8,-9.030485351,-0.068724319,-3.078803552,16.43136569,1.842105748,4.072915164,0.877338401,4.07291468,0.631703612,0
AgBrO3,1.28,0.31,1.4,1,5,-2,4.12903,0.914286,0.221429,1.3241,1.9044,47,-4.40216039,-0.246293078,-1.475586841,7.755963446,0.7514,0.8834,35,-7.858438652,0.05511027,-3.678150769,12.55431178,0.4608,0.4333,8,-9.030485351,-0.068724319,-3.078803552,16.43136569,4.516120291,6.427901824,1.108216928,6.427910564,0.000117185,0
AgCaCl3,1.28,1,1.81,1,2,-1,1.28,0.707182,0.552486,1.3241,1.9044,47,-4.40216039,-0.246293078,-1.475586841,7.755963446,1.7984,2.3102,20,-3.766160788,-1.945847603,0.149995456,6.309259883,0.6785,0.7567,17,-8.59466611,0.01972356,-3.935229812,13.87602063,1.810000615,5.995124151,0.777567779,5.995123535,0.000618905,0
AgCdBr3,1.28,0.95,1.96,1,2,-1,1.34737,0.653061,0.484694,1.3241,1.9044,47,-4.40216039,-0.246293078,-1.475586841,7.755963446,1.2355,1.7966,48,-5.657022666,-1.1571185,0.948262351,9.271929602,0.7514,0.8834,35,-7.858438652,0.05511027,-3.678150769,12.55431178,2.063157374,5.582189621,0.787296131,5.582190142,0.00310088,0
AgClO3,1.28,0.12,1.4,1,5,-2,10.6667,0.914286,0.0857143,1.3241,1.9044,47,-4.40216039,-0.246293078,-1.475586841,7.755963446,0.6785,0.7567,17,-8.59466611,0.01972356,-3.935229812,13.87602063,0.4608,0.4333,8,-9.030485351,-0.068724319,-3.078803552,16.43136569,11.66666472,15.17284507,1.246744044,15.17284702,7.75E-19,0
AgMgCl3,1.28,0.72,1.81,1,2,-1,1.77778,0.707182,0.39779,1.3241,1.9044,47,-4.40216039,-0.246293078,-1.475586841,7.755963446,1.3518,1.9116,12,-4.705332847,-1.306562749,0.500356867,7.971348956,0.6785,0.7567,17,-8.59466611,0.01972356,-3.935229812,13.87602063,2.513889238,4.603717051,0.863622711,4.603716702,0.151027771,0
AgNO3,1.28,0.13,1.4,1,5,-2,9.84615,0.914286,0.0928571,1.3241,1.9044,47,-4.40216039,-0.246293078,-1.475586841,7.755963446,0.5361,0.5154,7,-7.089771165,-7.089771408,-1.983951498,13.59172054,0.4608,0.4333,8,-9.030485351,-0.068724319,-3.078803552,16.43136569,10.76923574,14.07435309,1.23859539,14.07434812,4.49E-17,0
AgPO3,1.28,0.38,1.4,1,5,-2,3.36842,0.914286,0.271429,1.3241,1.9044,47,-4.40216039,-0.246293078,-1.475586841,7.755963446,0.8336,0.9712,15,-5.506575493,-5.506575682,-1.925532558,9.729720798,0.4608,0.4333,8,-9.030485351,-0.068724319,-3.078803552,16.43136569,3.684204709,5.457836575,1.064635364,5.457842392,0.0050689,0
AgSbO3,1.28,0.6,1.4,1,5,-2,2.13333,0.914286,0.428571,1.3241,1.9044,47,-4.40216039,-0.246293078,-1.475586841,7.755963446,1.0035,1.24,51,-4.826825142,-4.826825308,-1.761990047,8.318195555,0.4608,0.4333,8,-9.030485351,-0.068724319,-3.078803552,16.43136569,2.333335667,4.148928457,0.947525474,4.148926124,0.557567357,0
AgSnCl3,1.28,1.15,1.81,1,2,-1,1.11304,0.707182,0.635359,1.3241,1.9044,47,-4.40216039,-0.246293078,-1.475586841,7.755963446,1.0659,1.3554,50,-3.693439111,-3.693439238,-1.013080291,6.875249756,0.6785,0.7567,17,-8.59466611,0.01972356,-3.935229812,13.87602063,1.573913331,10.96692785,0.738164006,10.96692757,4.57E-12,0
AgVO3,1.28,0.54,1.4,1,5,-2,2.37037,0.914286,0.385714,1.3241,1.9044,47,-4.40216039,-0.246293078,-1.475586841,7.755963446,1.4818,2.0566,23,-4.348428313,-4.348428462,-0.780744828,7.16966336,0.4608,0.4333,8,-9.030485351,-0.068724319,-3.078803552,16.43136569,2.592594513,4.339110727,0.976830385,4.339108806,0.361079068,0
AlBO3,0.54,0.27,1.4,3,3,-2,2,0.385714,0.192857,1.1043,1.3964,13,-2.712046523,-2.712046616,-0.348149866,5.763264071,0.8025,0.8348,5,-3.606786255,-3.606786378,-0.291745787,8.221042615,0.4608,0.4333,8,-9.030485351,-0.068724319,-3.078803552,16.43136569,5.185189026,4.841359271,0.821431504,4.841355431,0.060027339,0
BaCO3,1.61,0.16,1.4,2,4,-2,10.0625,1.15,0.114286,2.1967,2.6614,56,-3.229349631,-2.022431442,0.181548696,5.363405816,0.6418,0.6367,6,-5.285420962,-5.285421144,-1.008550072,10.86176257,0.4608,0.4333,8,-9.030485351,-0.068724319,-3.078803552,16.43136569,8.749978125,13.46656841,1.364356906,13.46659028,4.26E-16,0
BaCoO3,1.61,0.53,1.4,2,4,-2,3.03774,1.15,0.378571,2.1967,2.6614,56,-3.229349631,-2.022431442,0.181548696,5.363405816,1.2878,1.614,27,-4.433222619,0.143554959,-1.359047269,7.672566088,0.4608,0.4333,8,-9.030485351,-0.068724319,-3.078803552,16.43136569,2.641512424,4.109431104,1.102796255,4.109428114,0.596844596,0
BaCrO3,1.61,0.55,1.4,2,4,-2,2.92727,1.15,0.392857,2.1967,2.6614,56,-3.229349631,-2.022431442,0.181548696,5.363405816,1.4246,1.9893,24,-4.388888021,-4.388888172,-1.078476537,7.228118701,0.4608,0.4333,8,-9.030485351,-0.068724319,-3.078803552,16.43136569,2.545455471,3.996253508,1.091485524,3.996252583,0.699264474,0
BaGeO3,1.61,0.53,1.4,2,4,-2,3.03774,1.15,0.378571,2.1967,2.6614,56,-3.229349631,-2.022431442,0.181548696,5.363405816,0.922,1.1722,32,-3.894931082,-3.894931216,-0.915962684,7.445211101,0.4608,0.4333,8,-9.030485351,-0.068724319,-3.078803552,16.43136569,2.641512424,4.109431104,1.102796255,4.109428114,0.596844596,0
BaLiBr3,1.61,0.76,1.96,2,1,-1,2.11842,0.821429,0.387755,2.1967,2.6614,56,-3.229349631,-2.022431442,0.181548696,5.363405816,1.6576,2.0134,3,-2.874140786,-1.020757781,-0.756113885,5.297381505,0.7514,0.8834,35,-7.858438652,0.05511027,-3.678150769,12.55431178,2.578948047,4.223022036,0.928079988,4.223021357,0.480982038,0
BaLiCl3,1.61,0.76,1.81,2,1,-1,2.11842,0.889503,0.41989,2.1967,2.6614,56,-3.229349631,-2.022431442,0.181548696,5.363405816,1.6576,2.0134,3,-2.874140786,-1.020757781,-0.756113885,5.297381505,0.6785,0.7567,17,-8.59466611,0.01972356,-3.935229812,13.87602063,2.381576127,4.025650116,0.940977153,4.025652936,0.674329288,0
BaMnO3,1.61,0.53,1.4,2,4,-2,3.03774,1.15,0.378571,2.1967,2.6614,56,-3.229349631,-2.022431442,0.181548696,5.363405816,0.4083,2.0542,25,-4.4111366,-0.936468672,-1.152247223,7.312724568,0.4608,0.4333,8,-9.030485351,-0.068724319,-3.078803552,16.43136569,2.641512424,4.109431104,1.102796255,4.109428114,0.596844596,0
BaNaBr3,1.61,1.02,1.96,2,1,-1,1.57843,0.821429,0.520408,2.1967,2.6614,56,-3.229349631,-2.022431442,0.181548696,5.363405816,1.7588,2.6021,11,-2.744531102,-2.744531196,-0.757021682,5.147636082,0.7514,0.8834,35,-7.858438652,0.05511027,-3.678150769,12.55431178,1.92156923,4.837975431,0.847106566,4.837974828,0.06084367,0
BaNaCl3,1.61,1.02,1.81,2,1,-1,1.57843,0.889503,0.563536,2.1967,2.6614,56,-3.229349631,-2.022431442,0.181548696,5.363405816,1.7588,2.6021,11,-2.744531102,-2.744531196,-0.757021682,5.147636082,0.6785,0.7567,17,-8.59466611,0.01972356,-3.935229812,13.87602063,1.774509526,4.690915726,0.854526955,4.690916004,0.108536687,0
BaNaF3,1.61,1.02,1.33,2,1,-1,1.57843,1.21053,0.766917,2.1967,2.6614,56,-3.229349631,-2.022431442,0.181548696,5.363405816,1.7588,2.6021,11,-2.744531102,-2.744531196,-0.757021682,5.147636082,0.4044,0.374,9,-11.11141622,1.13668157,-4.336301294,19.39159515,1.303922067,4.220328268,0.884637946,4.220327769,0.48380269,0
BaNiO3,1.61,0.48,1.4,2,4,-2,3.35417,1.15,0.342857,2.1967,2.6614,56,-3.229349631,-2.022431442,0.181548696,5.363405816,1.2517,1.5674,28,-4.439555219,-4.439555371,-1.351387103,7.89877133,0.4608,0.4333,8,-9.030485351,-0.068724319,-3.078803552,16.43136569,2.916667882,4.459814386,1.132125943,4.459813171,0.250427368,0
BaRuO3,1.61,0.62,1.4,2,4,-2,2.59677,1.15,0.442857,2.1967,2.6614,56,-3.229349631,-2.022431442,0.181548696,5.363405816,1.484,2.1211,44,-3.652617833,-3.652617958,-1.199648337,7.647563123,0.4608,0.4333,8,-9.030485351,-0.068724319,-3.078803552,16.43136569,2.258065245,3.700496525,1.053661769,3.700495797,0.878733239,0
BaSiO3,1.61,0.4,1.4,2,4,-2,4.025,1.15,0.285714,2.1967,2.6614,56,-3.229349631,-2.022431442,0.181548696,5.363405816,0.9466,1.1405,14,-4.081062694,-4.081062834,-1.044708796,7.740621249,0.4608,0.4333,8,-9.030485351,-0.068724319,-3.078803552,16.43136569,3.5000035,5.280869564,1.182442652,5.280866064,0.010257325,0
BaTeO3,1.61,0.97,1.4,2,4,-2,1.65979,1.15,0.692857,2.1967,2.6614,56,-3.229349631,-2.022431442,0.181548696,5.363405816,0.9497,1.1492,52,-5.951704724,0.193945998,-2.575488931,9.729526165,0.4608,0.4333,8,-9.030485351,-0.068724319,-3.078803552,16.43136569,1.443299267,3.994786112,0.89805771,3.994785815,0.700475951,0
CaCO3,1.34,0.16,1.4,2,4,-2,8.375,0.957143,0.114286,1.7984,2.3102,20,-3.766160788,-1.945847603,0.149995456,6.309259883,0.6418,0.6367,6,-5.285420962,-5.285421144,-1.008550072,10.86176257,0.4608,0.4333,8,-9.030485351,-0.068724319,-3.078803552,16.43136569,8.749978125,12.63139984,1.241972731,12.63142172,9.40E-15,0
CaCuCl3,1.34,0.77,1.81,2,1,-1,1.74026,0.740331,0.425414,1.7984,2.3102,20,-3.766160788,-1.945847603,0.149995456,6.309259883,1.2022,2.0302,29,-4.608164122,-0.602440535,-1.547456908,8.147436643,0.6785,0.7567,17,-8.59466611,0.01972356,-3.935229812,13.87602063,2.350651365,4.632786915,0.863330222,4.6327849,0.135481588,0
CaLiBr3,1.34,0.76,1.96,2,1,-1,1.76316,0.683673,0.387755,1.7984,2.3102,20,-3.766160788,-1.945847603,0.149995456,6.309259883,1.6576,2.0134,3,-2.874140786,-1.020757781,-0.756113885,5.297381505,0.7514,0.8834,35,-7.858438652,0.05511027,-3.678150769,12.55431178,2.578948047,4.797026708,0.857889065,4.79702603,0.071611585,0
CaLiCl3,1.34,0.76,1.81,2,1,-1,1.76316,0.740331,0.41989,1.7984,2.3102,20,-3.766160788,-1.945847603,0.149995456,6.309259883,1.6576,2.0134,3,-2.874140786,-1.020757781,-0.756113885,5.297381505,0.6785,0.7567,17,-8.59466611,0.01972356,-3.935229812,13.87602063,2.381576127,4.599654788,0.866689483,4.599657609,0.153316419,0
CaLiF3,1.34,0.76,1.33,2,1,-1,1.76316,1.00752,0.571429,1.7984,2.3102,20,-3.766160788,-1.945847603,0.149995456,6.309259883,1.6576,2.0134,3,-2.874140786,-1.020757781,-0.756113885,5.297381505,0.4044,0.374,9,-11.11141622,1.13668157,-4.336301294,19.39159515,1.749998688,3.968077349,0.903339647,3.968078661,0.721962047,0
CdCO3,1.31,0.16,1.4,2,4,-2,8.1875,0.935714,0.114286,1.2355,1.7966,48,-5.657022666,-1.1571185,0.948262351,9.271929602,0.6418,0.6367,6,-5.285420962,-5.285421144,-1.008550072,10.86176257,0.4608,0.4333,8,-9.030485351,-0.068724319,-3.078803552,16.43136569,8.749978125,12.53792306,1.22837449,12.53794493,1.33E-14,0
CdCuCl3,1.31,0.77,1.81,2,1,-1,1.7013,0.723757,0.425414,1.2355,1.7966,48,-5.657022666,-1.1571185,0.948262351,9.271929602,1.2022,2.0302,29,-4.608164122,-0.602440535,-1.547456908,8.147436643,0.6785,0.7567,17,-8.59466611,0.01972356,-3.935229812,13.87602063,2.350651365,4.753825941,0.855108029,4.753823926,0.084935257,0
CdCuI3,1.31,0.77,2.2,2,1,-1,1.7013,0.595455,0.35,1.2355,1.7966,48,-5.657022666,-1.1571185,0.948262351,9.271929602,1.2022,2.0302,29,-4.608164122,-0.602440535,-1.547456908,8.147436643,0.9024,1.0749,53,-7.083940205,0.290870977,-3.434435017,11.13135547,2.857142857,5.260317432,0.835673756,5.260317432,0.011136845,0
CdPbO3,1.31,0.78,1.4,2,4,-2,1.67949,0.935714,0.557143,1.2355,1.7966,48,-5.657022666,-1.1571185,0.948262351,9.271929602,1.0396,1.4049,82,-3.496077579,-3.496077699,-0.883045121,6.576347749,0.4608,0.4333,8,-9.030485351,-0.068724319,-3.078803552,16.43136569,1.794871335,4.273258305,0.879020277,4.273258766,0.428404848,0
CdSeO3,1.31,0.5,1.4,2,4,-2,2.62,0.935714,0.357143,1.2355,1.7966,48,-5.657022666,-1.1571185,0.948262351,9.271929602,0.7997,0.9578,34,-6.51048797,-0.211187538,-2.730814282,10.84576398,0.4608,0.4333,8,-9.030485351,-0.068724319,-3.078803552,16.43136569,2.79999888,4.240343274,1.008560107,4.240344394,0.462829227,0
CdSO3,1.31,0.37,1.4,2,4,-2,3.54054,0.935714,0.264286,1.2355,1.7966,48,-5.657022666,-1.1571185,0.948262351,9.271929602,0.7473,0.8493,16,-7.008381488,0.814517553,-2.847077607,11.76931965,0.4608,0.4333,8,-9.030485351,-0.068724319,-3.078803552,16.43136569,3.783779693,5.384662533,1.082635144,5.384666623,0.006778791,0
CoCO3,0.9,0.16,1.4,2,4,-2,5.625,0.642857,0.114286,1.2878,1.614,27,-4.433222619,0.143554959,-1.359047269,7.672566088,0.6418,0.6367,6,-5.285420962,-5.285421144,-1.008550072,10.86176257,0.4608,0.4333,8,-9.030485351,-0.068724319,-3.078803552,16.43136569,8.749978125,11.26333127,1.042531855,11.26335315,1.52E-12,0
CoMnO3,0.9,0.53,1.4,2,4,-2,1.69811,0.642857,0.378571,1.2878,1.614,27,-4.433222619,0.143554959,-1.359047269,7.672566088,0.4083,2.0542,25,-4.4111366,-0.936468672,-1.152247223,7.312724568,0.4608,0.4333,8,-9.030485351,-0.068724319,-3.078803552,16.43136569,2.641512424,5.055333437,0.842668235,5.055330447,0.02539051,0
CoSeO3,0.9,0.5,1.4,2,4,-2,1.8,0.642857,0.357143,1.2878,1.614,27,-4.433222619,0.143554959,-1.359047269,7.672566088,0.7997,0.9578,34,-6.51048797,-0.211187538,-2.730814282,10.84576398,0.4608,0.4333,8,-9.030485351,-0.068724319,-3.078803552,16.43136569,2.79999888,4.924669981,0.855973523,4.924671101,0.042983257,0
CoSiO3,0.9,0.4,1.4,2,4,-2,2.25,0.642857,0.285714,1.2878,1.614,27,-4.433222619,0.143554959,-1.359047269,7.672566088,0.9466,1.1405,14,-4.081062694,-4.081062834,-1.044708796,7.740621249,0.4608,0.4333,8,-9.030485351,-0.068724319,-3.078803552,16.43136569,3.5000035,5.04918629,0.903527607,5.04918279,0.026027549,0
CoTiO3,0.9,0.6,1.4,2,4,-2,1.5,0.642857,0.428571,1.2878,1.614,27,-4.433222619,0.143554959,-1.359047269,7.672566088,1.5467,2.0603,22,-4.219539298,-4.219539443,-0.313899272,7.119306924,0.4608,0.4333,8,-9.030485351,-0.068724319,-3.078803552,16.43136569,2.333335667,5.732246054,0.813174847,5.73224372,0.001720675,0
CrBO3,0.62,0.27,1.4,3,3,-2,2.2963,0.442857,0.192857,1.4246,1.9893,24,-4.388888021,-4.388888172,-1.078476537,7.228118701,0.8025,0.8348,5,-3.606786255,-3.606786378,-0.291745787,8.221042615,0.4608,0.4333,8,-9.030485351,-0.068724319,-3.078803552,16.43136569,5.185189026,4.472097715,0.855304968,4.472093875,0.240462344,0
CrLiCl3,0.8,0.76,1.81,2,1,-1,1.05263,0.441989,0.41989,1.4246,1.9893,24,-4.388888021,-4.388888172,-1.078476537,7.228118701,1.6576,2.0134,3,-2.874140786,-1.020757781,-0.756113885,5.297381505,0.6785,0.7567,17,-8.59466611,0.01972356,-3.935229812,13.87602063,2.381576127,39.42634801,0.718114143,39.42635083,1.61E-57,0
CrMoO3,0.8,0.65,1.4,2,4,-2,1.23077,0.571429,0.464286,1.4246,1.9893,24,-4.388888021,-4.388888172,-1.078476537,7.228118701,1.5449,2.2052,42,-4.274195256,-4.274195403,-1.52911462,6.943164598,0.4608,0.4333,8,-9.030485351,-0.068724319,-3.078803552,16.43136569,2.153844828,10.00869034,0.758848213,10.00869166,1.63E-10,0
CsBaBr3,1.88,1.35,1.96,1,2,-1,1.39259,0.959184,0.688776,2.5357,3.1904,55,-2.08592403,-0.479242956,-0.545296608,3.863576389,2.1967,2.6614,56,-3.229349631,-2.022431442,0.181548696,5.363405816,0.7514,0.8834,35,-7.858438652,0.05511027,-3.678150769,12.55431178,1.451850819,4.656971056,0.820331384,4.656972088,0.123624296,0
CsBaCl3,1.88,1.35,1.81,1,2,-1,1.39259,1.03867,0.745856,2.5357,3.1904,55,-2.08592403,-0.479242956,-0.545296608,3.863576389,2.1967,2.6614,56,-3.229349631,-2.022431442,0.181548696,5.363405816,0.6785,0.7567,17,-8.59466611,0.01972356,-3.935229812,13.87602063,1.340741376,4.545861613,0.825705885,4.545860977,0.186414546,0
CsBaF3,1.88,1.35,1.33,1,2,-1,1.39259,1.41353,1.01504,2.5357,3.1904,55,-2.08592403,-0.479242956,-0.545296608,3.863576389,2.1967,2.6614,56,-3.229349631,-2.022431442,0.181548696,5.363405816,0.4044,0.374,9,-11.11141622,1.13668157,-4.336301294,19.39159515,0.98518285,4.190303086,0.846947196,4.190305422,0.515118446,0
CsBrO3,1.88,0.31,1.4,1,5,-2,6.06452,1.34286,0.221429,2.5357,3.1904,55,-2.08592403,-0.479242956,-0.545296608,3.863576389,0.7514,0.8834,35,-7.858438652,0.05511027,-3.678150769,12.55431178,0.4608,0.4333,8,-9.030485351,-0.068724319,-3.078803552,16.43136569,4.516120291,6.880708403,1.356325196,6.880717144,2.09E-05,0
CsCoCl3,1.88,0.74,1.81,1,2,-1,2.54054,1.03867,0.40884,2.5357,3.1904,55,-2.08592403,-0.479242956,-0.545296608,3.863576389,1.2878,1.614,27,-4.433222619,0.143554959,-1.359047269,7.672566088,0.6785,0.7567,17,-8.59466611,0.01972356,-3.935229812,13.87602063,2.445944624,4.170744715,1.023227684,4.170746038,0.535317125,0
CsCrCl3,1.88,0.8,1.81,1,2,-1,2.35,1.03867,0.441989,2.5357,3.1904,55,-2.08592403,-0.479242956,-0.545296608,3.863576389,1.4246,1.9893,24,-4.388888021,-4.388888172,-1.078476537,7.228118701,0.6785,0.7567,17,-8.59466611,0.01972356,-3.935229812,13.87602063,2.262499745,4.012918567,0.999705209,4.012918822,0.685282881,0
CsFeCl3,1.88,0.78,1.81,1,2,-1,2.41026,1.03867,0.430939,2.5357,3.1904,55,-2.08592403,-0.479242956,-0.545296608,3.863576389,1.3301,1.9365,26,-4.431945549,-0.812293253,-1.303738195,7.470425785,0.6785,0.7567,17,-8.59466611,0.01972356,-3.935229812,13.87602063,2.32051404,4.060272065,1.00742494,4.060270845,0.643396842,0
CsGeCl3,1.88,0.73,1.81,1,2,-1,2.57534,1.03867,0.403315,2.5357,3.1904,55,-2.08592403,-0.479242956,-0.545296608,3.863576389,0.922,1.1722,32,-3.894931082,-3.894931216,-0.915962684,7.445211101,0.6785,0.7567,17,-8.59466611,0.01972356,-3.935229812,13.87602063,2.479451545,4.201851323,1.02725614,4.201851832,0.503107821,0
CsGeI3,1.88,0.73,2.2,1,2,-1,2.57534,0.854545,0.331818,2.5357,3.1904,55,-2.08592403,-0.479242956,-0.545296608,3.863576389,0.922,1.1722,32,-3.894931082,-3.894931216,-0.915962684,7.445211101,0.9024,1.0749,53,-7.083940205,0.290870977,-3.434435017,11.13135547,3.013700281,4.736100059,0.98464264,4.736098408,0.091051291,0
CsMgCl3,1.88,0.72,1.81,1,2,-1,2.61111,1.03867,0.39779,2.5357,3.1904,55,-2.08592403,-0.479242956,-0.545296608,3.863576389,1.3518,1.9116,12,-4.705332847,-1.306562749,0.500356867,7.971348956,0.6785,0.7567,17,-8.59466611,0.01972356,-3.935229812,13.87602063,2.513889238,4.23443193,1.031316441,4.234431581,0.469025856,0
CsMgI3,1.88,0.72,2.2,1,2,-1,2.61111,0.854545,0.327273,2.5357,3.1904,55,-2.08592403,-0.479242956,-0.545296608,3.863576389,1.3518,1.9116,12,-4.705332847,-1.306562749,0.500356867,7.971348956,0.9024,1.0749,53,-7.083940205,0.290870977,-3.434435017,11.13135547,3.055553009,4.776095701,0.988014704,4.776098247,0.077798178,0
CsMnBr3,1.88,0.83,1.96,1,2,-1,2.26506,0.959184,0.423469,2.5357,3.1904,55,-2.08592403,-0.479242956,-0.545296608,3.863576389,0.4083,2.0542,25,-4.4111366,-0.936468672,-1.152247223,7.312724568,0.7514,0.8834,35,-7.858438652,0.05511027,-3.678150769,12.55431178,2.361447945,4.131820427,0.973224688,4.131818265,0.574757097,0
CsMnF3,1.88,0.83,1.33,1,2,-1,2.26506,1.41353,0.62406,2.5357,3.1904,55,-2.08592403,-0.479242956,-0.545296608,3.863576389,0.4083,2.0542,25,-4.4111366,-0.936468672,-1.152247223,7.312724568,0.4044,0.374,9,-11.11141622,1.13668157,-4.336301294,19.39159515,1.602410025,3.372782506,1.050841891,3.37278212,0.961603026,0
CsMnI3,1.88,0.83,2.2,1,2,-1,2.26506,0.854545,0.377273,2.5357,3.1904,55,-2.08592403,-0.479242956,-0.545296608,3.863576389,0.4083,2.0542,25,-4.4111366,-0.936468672,-1.152247223,7.312724568,0.9024,1.0749,53,-7.083940205,0.290870977,-3.434435017,11.13135547,2.650600494,4.420972975,0.952146183,4.420974891,0.28365089,0
CsNbO3,1.88,0.64,1.4,1,5,-2,2.9375,1.34286,0.457143,2.5357,3.1904,55,-2.08592403,-0.479242956,-0.545296608,3.863576389,1.5834,2.0916,41,-4.453727958,-4.453728111,-1.10549939,7.13506764,0.4608,0.4333,8,-9.030485351,-0.068724319,-3.078803552,16.43136569,2.187499316,3.913568449,1.136919649,3.913569133,0.762433918,0
CsNiBr3,1.88,0.69,1.96,1,2,-1,2.72464,0.959184,0.352041,2.5357,3.1904,55,-2.08592403,-0.479242956,-0.545296608,3.863576389,1.2517,1.5674,28,-4.439555219,-4.439555371,-1.351387103,7.89877133,0.7514,0.8834,35,-7.858438652,0.05511027,-3.678150769,12.55431178,2.840578228,4.558867464,1.024640332,4.558868946,0.177929199,0
CsNiCl3,1.88,0.69,1.81,1,2,-1,2.72464,1.03867,0.381215,2.5357,3.1904,55,-2.08592403,-0.479242956,-0.545296608,3.863576389,1.2517,1.5674,28,-4.439555219,-4.439555371,-1.351387103,7.89877133,0.6785,0.7567,17,-8.59466611,0.01972356,-3.935229812,13.87602063,2.623191637,4.341480873,1.043692238,4.341477641,0.358721119,0
CsNiI3,1.88,0.69,2.2,1,2,-1,2.72464,0.854545,0.313636,2.5357,3.1904,55,-2.08592403,-0.479242956,-0.545296608,3.863576389,1.2517,1.5674,28,-4.439555219,-4.439555371,-1.351387103,7.89877133,0.9024,1.0749,53,-7.083940205,0.290870977,-3.434435017,11.13135547,3.188409494,4.906698729,0.998270912,4.906695033,0.046202907,0
CsSrI3,1.88,1.18,2.2,1,2,-1,1.59322,0.854545,0.536364,2.5357,3.1904,55,-2.08592403,-0.479242956,-0.545296608,3.863576389,1.9584,2.5493,38,-3.525783048,-1.281188209,0.150586051,5.884929265,0.9024,1.0749,53,-7.083940205,0.290870977,-3.434435017,11.13135547,1.864405516,4.285115393,0.853551164,4.285116657,0.416082368,0
CsTiBr3,1.88,0.86,1.96,1,2,-1,2.18605,0.959184,0.438776,2.5357,3.1904,55,-2.08592403,-0.479242956,-0.545296608,3.863576389,1.5467,2.0603,22,-4.219539298,-4.219539443,-0.313899272,7.119306924,0.7514,0.8834,35,-7.858438652,0.05511027,-3.678150769,12.55431178,2.279067223,4.074183509,0.962871234,4.074186053,0.630519384,0
CsTiI3,1.88,0.86,2.2,1,2,-1,2.18605,0.854545,0.390909,2.5357,3.1904,55,-2.08592403,-0.479242956,-0.545296608,3.863576389,1.5467,2.0603,22,-4.219539298,-4.219539443,-0.313899272,7.119306924,0.9024,1.0749,53,-7.083940205,0.290870977,-3.434435017,11.13135547,2.55814013,4.353256416,0.942811417,4.353255821,0.347093916,0
CsVCl3,1.88,0.79,1.81,1,2,-1,2.37975,1.03867,0.436464,2.5357,3.1904,55,-2.08592403,-0.479242956,-0.545296608,3.863576389,1.4818,2.0566,23,-4.348428313,-4.348428462,-0.780744828,7.16966336,0.6785,0.7567,17,-8.59466611,0.01972356,-3.935229812,13.87602063,2.291139705,4.035963829,1.003550229,4.035963365,0.665286919,0
CsVI3,1.88,0.79,2.2,1,2,-1,2.37975,0.854545,0.359091,2.5357,3.1904,55,-2.08592403,-0.479242956,-0.545296608,3.863576389,1.4818,2.0566,23,-4.348428313,-4.348428462,-0.780744828,7.16966336,0.9024,1.0749,53,-7.083940205,0.290870977,-3.434435017,11.13135547,2.784809422,4.529633546,0.964883925,4.529634251,0.197441011,0
CsVO3,1.88,0.54,1.4,1,5,-2,3.48148,1.34286,0.385714,2.5357,3.1904,55,-2.08592403,-0.479242956,-0.545296608,3.863576389,1.4818,2.0566,23,-4.348428313,-4.348428462,-0.780744828,7.16966336,0.4608,0.4333,8,-9.030485351,-0.068724319,-3.078803552,16.43136569,2.592594513,4.383455144,1.195523755,4.383453224,0.318021673,0
CsZnCl3,1.88,0.74,1.81,1,2,-1,2.54054,1.03867,0.40884,2.5357,3.1904,55,-2.08592403,-0.479242956,-0.545296608,3.863576389,1.1068,1.6661,30,-5.977182213,-1.10740279,0.922398154,9.889346303,0.6785,0.7567,17,-8.59466611,0.01972356,-3.935229812,13.87602063,2.445944624,4.170744715,1.023227684,4.170746038,0.535317125,0
CuCO3,0.73,0.16,1.4,2,4,-2,4.5625,0.521429,0.114286,1.2022,2.0302,29,-4.608164122,-0.602440535,-1.547456908,8.147436643,0.6418,0.6367,6,-5.285420962,-5.285421144,-1.008550072,10.86176257,0.4608,0.4333,8,-9.030485351,-0.068724319,-3.078803552,16.43136569,8.749978125,10.76168906,0.965475152,10.76171094,9.82E-12,0
CuGeO3,0.73,0.53,1.4,2,4,-2,1.37736,0.521429,0.378571,1.2022,2.0302,29,-4.608164122,-0.602440535,-1.547456908,8.147436643,0.922,1.1722,32,-3.894931082,-3.894931216,-0.915962684,7.445211101,0.4608,0.4333,8,-9.030485351,-0.068724319,-3.078803552,16.43136569,2.641512424,7.245478578,0.780384061,7.245475588,5.24E-06,0
CuNbO3,0.77,0.64,1.4,1,5,-2,1.20312,0.55,0.457143,1.2022,2.0302,29,-4.608164122,-0.602440535,-1.547456908,8.147436643,1.5834,2.0916,41,-4.453727958,-4.453728111,-1.10549939,7.13506764,0.4608,0.4333,8,-9.030485351,-0.068724319,-3.078803552,16.43136569,2.187499316,7.693728086,0.752169402,7.69372877,9.64E-07,0
CuSeO3,0.73,0.5,1.4,2,4,-2,1.46,0.521429,0.357143,1.2022,2.0302,29,-4.608164122,-0.602440535,-1.547456908,8.147436643,0.7997,0.9578,34,-6.51048797,-0.211187538,-2.730814282,10.84576398,0.4608,0.4333,8,-9.030485351,-0.068724319,-3.078803552,16.43136569,2.79999888,6.515957822,0.792705915,6.515958942,8.37E-05,0
CuSiO3,0.73,0.4,1.4,2,4,-2,1.825,0.521429,0.285714,1.2022,2.0302,29,-4.608164122,-0.602440535,-1.547456908,8.147436643,0.9466,1.1405,14,-4.081062694,-4.081062834,-1.044708796,7.740621249,0.4608,0.4333,8,-9.030485351,-0.068724319,-3.078803552,16.43136569,3.5000035,5.567359593,0.836745132,5.567356093,0.003287504,0
CuVO3,0.77,0.54,1.4,1,5,-2,1.42593,0.55,0.385714,1.2022,2.0302,29,-4.608164122,-0.602440535,-1.547456908,8.147436643,1.4818,2.0566,23,-4.348428313,-4.348428462,-0.780744828,7.16966336,0.4608,0.4333,8,-9.030485351,-0.068724319,-3.078803552,16.43136569,2.592594513,5.611288474,0.790941021,5.611286553,0.002765269,0
CuZnCl3,0.77,0.74,1.81,1,2,-1,1.04054,0.425414,0.40884,1.2022,2.0302,29,-4.608164122,-0.602440535,-1.547456908,8.147436643,1.1068,1.6661,30,-5.977182213,-1.10740279,0.922398154,9.889346303,0.6785,0.7567,17,-8.59466611,0.01972356,-3.935229812,13.87602063,2.445944624,27.62976437,0.715427487,27.62976569,1.00E-38,0
DyBO3,1.08,0.27,1.4,3,3,-2,4,0.771429,0.192857,0.2852,2.5601,66,-3.164901584,-1.17326927,0.471119175,6.187950808,0.8025,0.8348,5,-3.606786255,-3.606786378,-0.291745787,8.221042615,0.4608,0.4333,8,-9.030485351,-0.068724319,-3.078803552,16.43136569,5.185189026,4.841359271,1.050077386,4.841355431,0.060027339,0
ErBO3,1.06,0.27,1.4,3,3,-2,3.92593,0.757143,0.192857,0.2696,2.5511,68,-3.195692292,-1.11604648,0.364098247,6.339470668,0.8025,0.8348,5,-3.606786255,-3.606786378,-0.291745787,8.221042615,0.4608,0.4333,8,-9.030485351,-0.068724319,-3.078803552,16.43136569,5.185189026,4.797182207,1.04160902,4.797178366,0.07156743,0
EuBO3,1.12,0.27,1.4,3,3,-2,4.14815,0.8,0.192857,0.3135,2.6774,63,-2.767446341,-2.767446436,0.480292543,6.00231317,0.8025,0.8348,5,-3.606786255,-3.606786378,-0.291745787,8.221042615,0.4608,0.4333,8,-9.030485351,-0.068724319,-3.078803552,16.43136569,5.185189026,4.932485326,1.067014118,4.932481485,0.041653099,0
FeAlO3,0.78,0.54,1.4,3,3,-2,1.44444,0.557143,0.385714,1.3301,1.9365,26,-4.431945549,-0.812293253,-1.303738195,7.470425785,1.1043,1.3964,13,-2.712046523,-2.712046616,-0.348149866,5.763264071,0.4608,0.4333,8,-9.030485351,-0.068724319,-3.078803552,16.43136569,2.592594513,5.376832327,0.79458591,5.376830407,0.006993417,0
FeBO3,0.78,0.27,1.4,3,3,-2,2.88889,0.557143,0.192857,1.3301,1.9365,26,-4.431945549,-0.812293253,-1.303738195,7.470425785,0.8025,0.8348,5,-3.606786255,-3.606786378,-0.291745787,8.221042615,0.4608,0.4333,8,-9.030485351,-0.068724319,-3.078803552,16.43136569,5.185189026,4.354569667,0.923051896,4.354565826,0.345806646,0
FeGaO3,0.78,0.62,1.4,3,3,-2,1.25806,0.557143,0.442857,1.3301,1.9365,26,-4.431945549,-0.812293253,-1.303738195,7.470425785,1.0027,1.3439,31,-2.578899489,-2.578899577,-0.243516492,5.68897238,0.4608,0.4333,8,-9.030485351,-0.068724319,-3.078803552,16.43136569,2.258065245,9.698218552,0.763117161,9.698217823,5.21E-10,0
FeMnO3,0.92,0.53,1.4,2,4,-2,1.73585,0.657143,0.378571,1.3301,1.9365,26,-4.431945549,-0.812293253,-1.303738195,7.470425785,0.4083,2.0542,25,-4.4111366,-0.936468672,-1.152247223,7.312724568,0.4608,0.4333,8,-9.030485351,-0.068724319,-3.078803552,16.43136569,2.641512424,4.936557904,0.849995785,4.936554914,0.040976153,0
FeSiO3,0.92,0.4,1.4,2,4,-2,2.3,0.657143,0.285714,1.3301,1.9365,26,-4.431945549,-0.812293253,-1.303738195,7.470425785,0.9466,1.1405,14,-4.081062694,-4.081062834,-1.044708796,7.740621249,0.4608,0.4333,8,-9.030485351,-0.068724319,-3.078803552,16.43136569,3.5000035,5.022814901,0.911384369,5.022811401,0.028947125,0
FeSO3,0.92,0.37,1.4,2,4,-2,2.48649,0.657143,0.264286,1.3301,1.9365,26,-4.431945549,-0.812293253,-1.303738195,7.470425785,0.7473,0.8493,16,-7.008381488,0.814517553,-2.847077607,11.76931965,0.4608,0.4333,8,-9.030485351,-0.068724319,-3.078803552,16.43136569,3.783779693,5.243360817,0.926831562,5.243364907,0.011919704,0
FeTiO3,0.92,0.6,1.4,2,4,-2,1.53333,0.657143,0.428571,1.3301,1.9365,26,-4.431945549,-0.812293253,-1.303738195,7.470425785,1.5467,2.0603,22,-4.219539298,-4.219539443,-0.313899272,7.119306924,0.4608,0.4333,8,-9.030485351,-0.068724319,-3.078803552,16.43136569,2.333335667,5.507785396,0.820245932,5.507783063,0.004159305,0
GdBO3,1.11,0.27,1.4,3,3,-2,4.11111,0.792857,0.192857,0.3032,2.021,64,-2.874663276,-1.376139798,1.325343477,6.056906205,0.8025,0.8348,5,-3.606786255,-3.606786378,-0.291745787,8.221042615,0.4608,0.4333,8,-9.030485351,-0.068724319,-3.078803552,16.43136569,5.185189026,4.909381218,1.062779935,4.909377377,0.045707664,0
GeCoO3,0.73,0.53,1.4,2,4,-2,1.37736,0.521429,0.378571,0.922,1.1722,32,-3.894931082,-3.894931216,-0.915962684,7.445211101,1.2878,1.614,27,-4.433222619,0.143554959,-1.359047269,7.672566088,0.4608,0.4333,8,-9.030485351,-0.068724319,-3.078803552,16.43136569,2.641512424,7.245478578,0.780384061,7.245475588,5.24E-06,0
GeMnO3,0.73,0.53,1.4,2,4,-2,1.37736,0.521429,0.378571,0.922,1.1722,32,-3.894931082,-3.894931216,-0.915962684,7.445211101,0.4083,2.0542,25,-4.4111366,-0.936468672,-1.152247223,7.312724568,0.4608,0.4333,8,-9.030485351,-0.068724319,-3.078803552,16.43136569,2.641512424,7.245478578,0.780384061,7.245475588,5.24E-06,0
HgSeO3,1.14,0.5,1.4,2,4,-2,2.28,0.814286,0.357143,1.1675,1.7351,80,-6.807995517,-0.952083452,1.388583824,10.67976299,0.7997,0.9578,34,-6.51048797,-0.211187538,-2.730814282,10.84576398,0.4608,0.4333,8,-9.030485351,-0.068724319,-3.078803552,16.43136569,2.79999888,4.332801439,0.945292499,4.332802559,0.367383087,0
HgTeO3,1.14,0.97,1.4,2,4,-2,1.17526,0.814286,0.692857,1.1675,1.7351,80,-6.807995517,-0.952083452,1.388583824,10.67976299,0.9497,1.1492,52,-5.951704724,0.193945998,-2.575488931,9.729526165,0.4608,0.4333,8,-9.030485351,-0.068724319,-3.078803552,16.43136569,1.443299267,11.99855803,0.75782943,11.99855773,9.85E-14,0
HoBO3,1.12,0.27,1.4,3,3,-2,4.14815,0.8,0.192857,0.2771,1.1173,67,-3.200823572,-1.1351101,0.363638725,6.258814899,0.8025,0.8348,5,-3.606786255,-3.606786378,-0.291745787,8.221042615,0.4608,0.4333,8,-9.030485351,-0.068724319,-3.078803552,16.43136569,5.185189026,4.932485326,1.067014118,4.932481485,0.041653099,0
ILiO3,0.95,0.76,1.4,5,1,-2,1.25,0.678571,0.542857,0.9024,1.0749,53,-7.083940205,0.290870977,-3.434435017,11.13135547,1.6576,2.0134,3,-2.874140786,-1.020757781,-0.756113885,5.297381505,0.4608,0.4333,8,-9.030485351,-0.068724319,-3.078803552,16.43136569,1.842105748,4.850981484,0.769307927,4.850980999,0.057763643,0
InBO3,0.92,0.27,1.4,3,3,-2,3.40741,0.657143,0.192857,1.1407,1.5132,49,-2.517885812,-2.517885898,-0.167838524,5.364511347,0.8025,0.8348,5,-3.606786255,-3.606786378,-0.291745787,8.221042615,0.4608,0.4333,8,-9.030485351,-0.068724319,-3.078803552,16.43136569,5.185189026,4.523383397,0.982330458,4.523379556,0.201818223,0
InFeO3,0.92,0.64,1.4,3,3,-2,1.4375,0.657143,0.457143,1.1407,1.5132,49,-2.517885812,-2.517885898,-0.167838524,5.364511347,1.3301,1.9365,26,-4.431945549,-0.812293253,-1.303738195,7.470425785,0.4608,0.4333,8,-9.030485351,-0.068724319,-3.078803552,16.43136569,2.187499316,5.070758388,0.804162679,5.070759072,0.023859966,0
InGaO3,0.92,0.62,1.4,3,3,-2,1.48387,0.657143,0.442857,1.1407,1.5132,49,-2.517885812,-2.517885898,-0.167838524,5.364511347,1.0027,1.3439,31,-2.578899489,-2.578899577,-0.243516492,5.68897238,0.4608,0.4333,8,-9.030485351,-0.068724319,-3.078803552,16.43136569,2.258065245,4.537857647,0.812124686,4.537856918,0.191791937,0
InMnO3,0.92,0.64,1.4,3,3,-2,1.4375,0.657143,0.457143,1.1407,1.5132,49,-2.517885812,-2.517885898,-0.167838524,5.364511347,0.4083,2.0542,25,-4.4111366,-0.936468672,-1.152247223,7.312724568,0.4608,0.4333,8,-9.030485351,-0.068724319,-3.078803552,16.43136569,2.187499316,5.070758388,0.804162679,5.070759072,0.023859966,0
KBaBr3,1.64,1.35,1.96,1,2,-1,1.21481,0.836735,0.688776,2.2049,3.0281,19,-2.31892116,-0.766431843,-0.636162269,4.313574661,2.1967,2.6614,56,-3.229349631,-2.022431442,0.181548696,5.363405816,0.7514,0.8834,35,-7.858438652,0.05511027,-3.678150769,12.55431178,1.451850819,6.694846074,0.769060672,6.694847106,4.23E-05,0
KBaCl3,1.64,1.35,1.81,1,2,-1,1.21481,0.906077,0.745856,2.2049,3.0281,19,-2.31892116,-0.766431843,-0.636162269,4.313574661,2.1967,2.6614,56,-3.229349631,-2.022431442,0.181548696,5.363405816,0.6785,0.7567,17,-8.59466611,0.01972356,-3.935229812,13.87602063,1.340741376,6.583736631,0.772001437,6.583735995,6.46E-05,0
KBaF3,1.64,1.35,1.33,1,2,-1,1.21481,1.23308,1.01504,2.2049,3.0281,19,-2.31892116,-0.766431843,-0.636162269,4.313574661,2.1967,2.6614,56,-3.229349631,-2.022431442,0.181548696,5.363405816,0.4044,0.374,9,-11.11141622,1.13668157,-4.336301294,19.39159515,0.98518285,6.228178104,0.783624041,6.228180439,0.000251979,0
KBeCl3,1.64,0.45,1.81,1,2,-1,3.64444,0.906077,0.248619,2.2049,3.0281,19,-2.31892116,-0.766431843,-0.636162269,4.313574661,1.0805,1.204,4,-5.609666288,-2.013777452,0.648621153,9.553745271,0.6785,0.7567,17,-8.59466611,0.01972356,-3.935229812,13.87602063,4.022218736,5.840369323,1.079435637,5.840372809,0.001128437,0
KBiO3,1.64,0.76,1.4,1,5,-2,2.15789,1.17143,0.542857,2.2049,3.0281,19,-2.31892116,-0.766431843,-0.636162269,4.313574661,0.9899,1.3017,83,-4.568780683,-4.56878084,-1.6542288,7.913869695,0.4608,0.4333,8,-9.030485351,-0.068724319,-3.078803552,16.43136569,1.842105748,3.647727029,0.995189829,3.647726545,0.898486613,0
KBrO3,1.64,0.31,1.4,1,5,-2,5.29032,1.17143,0.221429,2.2049,3.0281,19,-2.31892116,-0.766431843,-0.636162269,4.313574661,0.7514,0.8834,35,-7.858438652,0.05511027,-3.678150769,12.55431178,0.4608,0.4333,8,-9.030485351,-0.068724319,-3.078803552,16.43136569,4.516120291,6.691813628,1.257081889,6.691822369,4.28E-05,0
KCaI3,1.64,1,2.2,1,2,-1,1.64,0.745455,0.454545,2.2049,3.0281,19,-2.31892116,-0.766431843,-0.636162269,4.313574661,1.7984,2.3102,20,-3.766160788,-1.945847603,0.149995456,6.309259883,0.9024,1.0749,53,-7.083940205,0.290870977,-3.434435017,11.13135547,2.2000022,4.515167874,0.848530275,4.515165674,0.207682267,0
KCdI3,1.64,0.95,2.2,1,2,-1,1.72632,0.745455,0.431818,2.2049,3.0281,19,-2.31892116,-0.766431843,-0.636162269,4.313574661,1.2355,1.7966,48,-5.657022666,-1.1571185,0.948262351,9.271929602,0.9024,1.0749,53,-7.083940205,0.290870977,-3.434435017,11.13135547,2.315790449,4.477595161,0.861999009,4.477594186,0.236089809,0
KClO3,1.64,0.12,1.4,1,5,-2,13.6667,1.17143,0.0857143,2.2049,3.0281,19,-2.31892116,-0.766431843,-0.636162269,4.313574661,0.6785,0.7567,17,-8.59466611,0.01972356,-3.935229812,13.87602063,0.4608,0.4333,8,-9.030485351,-0.068724319,-3.078803552,16.43136569,11.66666472,15.89301175,1.414217125,15.89301369,5.43E-20,0
KCoBr3,1.64,0.74,1.96,1,2,-1,2.21622,0.836735,0.377551,2.2049,3.0281,19,-2.31892116,-0.766431843,-0.636162269,4.313574661,1.2878,1.614,27,-4.433222619,0.143554959,-1.359047269,7.672566088,0.7514,0.8834,35,-7.858438652,0.05511027,-3.678150769,12.55431178,2.648648792,4.433533849,0.942811417,4.433533706,0.272630237,0
KCoI3,1.64,0.74,2.2,1,2,-1,2.21622,0.745455,0.336364,2.2049,3.0281,19,-2.31892116,-0.766431843,-0.636162269,4.313574661,1.2878,1.614,27,-4.433222619,0.143554959,-1.359047269,7.672566088,0.9024,1.0749,53,-7.083940205,0.290870977,-3.434435017,11.13135547,2.972969759,4.757854816,0.923570367,4.75785803,0.083599945,0
KHgI3,1.64,1.02,2.2,1,2,-1,1.60784,0.745455,0.463636,2.2049,3.0281,19,-2.31892116,-0.766431843,-0.636162269,4.313574661,1.1675,1.7351,80,-6.807995517,-0.952083452,1.388583824,10.67976299,0.9024,1.0749,53,-7.083940205,0.290870977,-3.434435017,11.13135547,2.156864437,4.542562953,0.8432599,4.542561262,0.188616342,0
KMgCl3,1.64,0.72,1.81,1,2,-1,2.27778,0.906077,0.39779,2.2049,3.0281,19,-2.31892116,-0.766431843,-0.636162269,4.313574661,1.3518,1.9116,12,-4.705332847,-1.306562749,0.500356867,7.971348956,0.6785,0.7567,17,-8.59466611,0.01972356,-3.935229812,13.87602063,2.513889238,4.280867428,0.964238949,4.280867079,0.420490082,0
KMgI3,1.64,0.72,2.2,1,2,-1,2.27778,0.745455,0.327273,2.2049,3.0281,19,-2.31892116,-0.766431843,-0.636162269,4.313574661,1.3518,1.9116,12,-4.705332847,-1.306562749,0.500356867,7.971348956,0.9024,1.0749,53,-7.083940205,0.290870977,-3.434435017,11.13135547,3.055553009,4.822531199,0.929896192,4.822533746,0.064707819,0
KMnI3,1.64,0.83,2.2,1,2,-1,1.9759,0.745455,0.377273,2.2049,3.0281,19,-2.31892116,-0.766431843,-0.636162269,4.313574661,0.4083,2.0542,25,-4.4111366,-0.936468672,-1.152247223,7.312724568,0.9024,1.0749,53,-7.083940205,0.290870977,-3.434435017,11.13135547,2.650600494,4.551966711,0.896137584,4.551968627,0.182392582,0
KNiCl3,1.64,0.69,1.81,1,2,-1,2.37681,0.906077,0.381215,2.2049,3.0281,19,-2.31892116,-0.766431843,-0.636162269,4.313574661,1.2517,1.5674,28,-4.439555219,-4.439555371,-1.351387103,7.89877133,0.6785,0.7567,17,-8.59466611,0.01972356,-3.935229812,13.87602063,2.623191637,4.368539138,0.975809816,4.368535906,0.332238807,0
KNO3,1.64,0.13,1.4,1,5,-2,12.6154,1.17143,0.0928571,2.2049,3.0281,19,-2.31892116,-0.766431843,-0.636162269,4.313574661,0.5361,0.5154,7,-7.089771165,-7.089771408,-1.983951498,13.59172054,0.4608,0.4333,8,-9.030485351,-0.068724319,-3.078803552,16.43136569,10.76923574,14.7458853,1.404973876,14.74588033,3.75E-18,0
KPO3,1.64,0.38,1.4,1,5,-2,4.31579,1.17143,0.271429,2.2049,3.0281,19,-2.31892116,-0.766431843,-0.636162269,4.313574661,0.8336,0.9712,15,-5.506575493,-5.506575682,-1.925532558,9.729720798,0.4608,0.4333,8,-9.030485351,-0.068724319,-3.078803552,16.43136569,3.684204709,5.635615416,1.207646084,5.635621233,0.002513061,0
KSbO3,1.64,0.6,1.4,1,5,-2,2.73333,1.17143,0.428571,2.2049,3.0281,19,-2.31892116,-0.766431843,-0.636162269,4.313574661,1.0035,1.24,51,-4.826825142,-4.826825308,-1.761990047,8.318195555,0.4608,0.4333,8,-9.030485351,-0.068724319,-3.078803552,16.43136569,2.333335667,4.051658767,1.074805015,4.051656434,0.651244208,0
KSmCl3,1.64,1.22,1.81,1,2,-1,1.34426,0.906077,0.674033,2.2049,3.0281,19,-2.31892116,-0.766431843,-0.636162269,4.313574661,1.9474,2.6786,62,-2.519165102,-2.519165188,0.530550842,5.943764989,0.6785,0.7567,17,-8.59466611,0.01972356,-3.935229812,13.87602063,1.483606886,5.027425497,0.805123611,5.027425169,0.028414032,0
KSrCl3,1.64,1.18,1.81,1,2,-1,1.38983,0.906077,0.651934,2.2049,3.0281,19,-2.31892116,-0.766431843,-0.636162269,4.313574661,1.9584,2.5493,38,-3.525783048,-1.281188209,0.150586051,5.884929265,0.6785,0.7567,17,-8.59466611,0.01972356,-3.935229812,13.87602063,1.533897603,4.755976498,0.815894495,4.7559772,0.084220011,0
KTiI3,1.64,0.86,2.2,1,2,-1,1.90698,0.745455,0.390909,2.2049,3.0281,19,-2.31892116,-0.766431843,-0.636162269,4.313574661,1.5467,2.0603,22,-4.219539298,-4.219539443,-0.313899272,7.119306924,0.9024,1.0749,53,-7.083940205,0.290870977,-3.434435017,11.13135547,2.55814013,4.512312769,0.887351921,4.512312174,0.209749516,0
KTmI3,1.64,1.03,2.2,1,2,-1,1.59223,0.745455,0.468182,2.2049,3.0281,19,-2.31892116,-0.766431843,-0.636162269,4.313574661,1.7624,2.5447,69,-3.153998964,-1.072405721,0.522243555,6.424661622,0.9024,1.0749,53,-7.083940205,0.290870977,-3.434435017,11.13135547,2.135921501,4.559074176,0.840649189,4.559075005,0.177796849,0
KVO3,1.64,0.54,1.4,1,5,-2,3.03704,1.17143,0.385714,2.2049,3.0281,19,-2.31892116,-0.766431843,-0.636162269,4.313574661,1.4818,2.0566,23,-4.348428313,-4.348428462,-0.780744828,7.16966336,0.4608,0.4333,8,-9.030485351,-0.068724319,-3.078803552,16.43136569,2.592594513,4.326490904,1.108046407,4.326488983,0.373726103,0
LaBO3,1.36,0.27,1.4,3,3,-2,5.03704,0.971429,0.192857,2.0543,2.6761,57,-2.77812393,-2.778124026,-0.221691857,5.811499678,0.8025,0.8348,5,-3.606786255,-3.606786378,-0.291745787,8.221042615,0.4608,0.4333,8,-9.030485351,-0.068724319,-3.078803552,16.43136569,5.185189026,5.531395165,1.16863451,5.531391325,0.003788773,0
LaTlO3,1.36,0.88,1.4,3,3,-2,1.54545,0.971429,0.628571,2.0543,2.6761,57,-2.77812393,-2.778124026,-0.221691857,5.811499678,1.0974,1.5446,81,-2.369251668,-2.369251749,-0.139564981,5.166986721,0.4608,0.4333,8,-9.030485351,-0.068724319,-3.078803552,16.43136569,1.590910176,3.241470378,0.855973523,3.241469294,0.976272082,0
LiAsO3,0.92,0.46,1.4,1,5,-2,2,0.657143,0.328571,1.6576,2.0134,3,-2.874140786,-1.020757781,-0.756113885,5.297381505,0.8558,1.0507,33,-5.194301476,-5.194301655,-1.800485244,9.149475217,0.4608,0.4333,8,-9.030485351,-0.068724319,-3.078803552,16.43136569,3.043482231,4.928872312,0.881984874,4.928868343,0.042262899,0
LiBeCl3,0.92,0.45,1.81,1,2,-1,2.04444,0.508287,0.248619,1.6576,2.0134,3,-2.874140786,-1.020757781,-0.756113885,5.297381505,1.0805,1.204,4,-5.609666288,-2.013777452,0.648621153,9.553745271,0.6785,0.7567,17,-8.59466611,0.01972356,-3.935229812,13.87602063,4.022218736,5.881079924,0.854162113,5.881083409,0.000963176,0
